Repository: buldozer7878/tv

# Технолог (Expo, офлайн)
    npm install
    npx expo start --android
Режимы 40ХН — из ТИ-40ХН-ТО-2026 (ред. 5), 20Х13 — из РТМ 20Х13 (ред. 2.2).
Остальные марки и все режимы сварки — справочные (в интерфейсе помечены ⚠).
Данные: src/data/steels.json. Расчёты: src/logic/models/.

# Технолог (Expo, офлайн)
    npm install
    npx expo start --android      # Expo Go или эмулятор
    # APK: npx eas build -p android --profile preview
Данные: src/data/steels.json, src/data/standards.json. Расчёты: src/logic/.

File: tehnolog/src/data/steels.json
[
  {
    "id": "st3",
    "name": "Ст3",
    "gost": "ГОСТ 380-2005",
    "quench": null,
    "heatNote": "Закалка и отпуск не применяются (низкоуглеродистая). Нормализация 880–900 °C, охлаждение на воздухе.",
    "temper": null,
    "weld": {
      "electrode": "Э42 / Э46 (ГОСТ 9467-75)",
      "wire": "Св-08А (ГОСТ 2246-70)",
      "preheat": "Не требуется (при t > 30 мм и T < 0 °C — 100–150 °C)",
      "pwht": null,
      "note": "Хорошая свариваемость."
    }
  },
  {
    "id": "s20",
    "name": "Сталь 20",
    "gost": "ГОСТ 1050-2013",
    "quench": null,
    "heatNote": "Закалка не применяется. Нормализация 890–920 °C; цементация + закалка по отдельной технологии.",
    "temper": null,
    "weld": {
      "electrode": "Э42А / Э46А (ГОСТ 9467-75)",
      "wire": "Св-08А, Св-08Г2С (ГОСТ 2246-70)",
      "preheat": "Не требуется (при t > 30 мм — 100–150 °C)",
      "pwht": { "tMin": 600, "tMax": 650, "required": false },
      "note": "Хорошая свариваемость. Отпуск после сварки — для толстостенных и ответственных узлов."
    }
  },
  {
    "id": "s45",
    "name": "Сталь 45",
    "gost": "ГОСТ 1050-2013",
    "quench": { "tMin": 820, "tMax": 840, "medium": "Вода" },
    "temper": {
      "cooling": "Воздух / Вода",
      "curve": [[200, 56], [300, 50], [400, 43], [500, 35], [600, 28]]
    },
    "weld": {
      "electrode": "Э50А (ГОСТ 9467-75)",
      "wire": "Св-08Г2С (ГОСТ 2246-70)",
      "preheat": "200–300 °C",
      "pwht": { "tMin": 600, "tMax": 650, "required": true },
      "note": "Ограниченная свариваемость: склонность к холодным трещинам."
    }
  },
  {
    "id": "s40kh",
    "name": "40Х",
    "gost": "ГОСТ 4543-2016",
    "quench": { "tMin": 850, "tMax": 870, "medium": "Масло" },
    "temper": {
      "cooling": "Вода / Масло",
      "curve": [[200, 54], [300, 49], [400, 44], [500, 37], [600, 30]]
    },
    "weld": {
      "electrode": "Э85 (ГОСТ 9467-75)",
      "wire": "Св-18ХГС (ГОСТ 2246-70)",
      "preheat": "250–350 °C",
      "pwht": { "tMin": 640, "tMax": 670, "required": true },
      "note": "Ограниченная свариваемость."
    }
  },
  {
    "id": "s40khn2ma",
    "name": "40ХН2МА",
    "gost": "ГОСТ 4543-2016",
    "quench": { "tMin": 850, "tMax": 870, "medium": "Масло" },
    "temper": {
      "cooling": "Вода / Масло",
      "curve": [[200, 50], [300, 47], [400, 42], [460, 38], [500, 36], [550, 33], [600, 30], [650, 27]]
    },
    "weld": {
      "electrode": "Э85 (ГОСТ 9467-75)",
      "wire": "Св-08ХМ (ГОСТ 2246-70)",
      "preheat": "300–400 °C",
      "pwht": { "tMin": 650, "tMax": 680, "required": true },
      "note": "Ограниченная свариваемость, высокая склонность к трещинам."
    }
  },
  {
    "id": "s12kh18n10t",
    "name": "12Х18Н10Т",
    "gost": "ГОСТ 5632-2014",
    "quench": null,
    "heatNote": "Закалка на мартенсит не применяется (аустенитная). Аустенизация 1050–1100 °C, охлаждение в воде/на воздухе.",
    "temper": null,
    "weld": {
      "electrode": "ЭА-400/10У, ЦЛ-11 (ГОСТ 10052-75)",
      "wire": "Св-04Х19Н11М3, Св-07Х18Н9ТЮ (ГОСТ 2246-70)",
      "preheat": "Не требуется (межслойная температура ≤ 150 °C)",
      "pwht": null,
      "note": "Хорошая свариваемость. Риск межкристаллитной коррозии — при необходимости стабилизирующий отжиг 870–900 °C."
    }
  }
]
