Repository: buldozer7878/tv

# Технолог (Expo, офлайн)
    npm install
    npx expo start --android
Режимы 40ХН — из ТИ-40ХН-ТО-2026 (ред. 5), 20Х13 — из РТМ 20Х13 (ред. 2.2).
Остальные марки и все режимы сварки — справочные (в интерфейсе помечены ⚠).
Данные: src/data/steels.json. Расчёты: src/logic/models/.

File: steels.json
[
  {
    "id": "st3", "name": "Ст3", "gost": "ГОСТ 380-2005",
    "source": "reference", "model": "reference",
    "quench": null,
    "heatNote": "Закалка и отпуск не применяются (низкоуглеродистая). Нормализация 880–900 °C, охлаждение на воздухе.",
    "temper": null,
    "weld": {
      "electrode": "Э42 / Э46 (ГОСТ 9467-75)", "wire": "Св-08А (ГОСТ 2246-70)",
      "preheat": "Не требуется (при t > 30 мм и T < 0 °C — 100–150 °C)",
      "pwht": null, "note": "Хорошая свариваемость."
    }
  },
  {
    "id": "s20", "name": "Сталь 20", "gost": "ГОСТ 1050-2013",
    "source": "reference", "model": "reference",
    "quench": null,
    "heatNote": "Закалка не применяется. Нормализация 890–920 °C; цементация + закалка по отдельной технологии.",
    "temper": null,
    "weld": {
      "electrode": "Э42А / Э46А (ГОСТ 9467-75)", "wire": "Св-08А, Св-08Г2С (ГОСТ 2246-70)",
      "preheat": "Не требуется (при t > 30 мм — 100–150 °C)",
      "pwht": { "tMin": 600, "tMax": 650, "required": false, "timing": "spec", "cooling": "медленно (до 50 °C/ч), с печью" },
      "note": "Хорошая свариваемость. Отпуск после сварки — для толстостенных и ответственных узлов."
    }
  },
  {
    "id": "s45", "name": "Сталь 45", "gost": "ГОСТ 1050-2013",
    "source": "reference", "model": "reference",
    "quench": { "tMin": 820, "tMax": 840, "medium": "Вода" },
    "temper": { "cooling": "Воздух / Вода", "curve": [[200, 56], [300, 50], [400, 43], [500, 35], [600, 28]] },
    "weld": {
      "electrode": "Э50А (ГОСТ 9467-75)", "wire": "Св-08Г2С (ГОСТ 2246-70)",
      "preheat": "200–300 °C",
      "pwht": { "tMin": 600, "tMax": 650, "required": true, "timing": "spec", "cooling": "медленно (до 50 °C/ч), с печью" },
      "note": "Ограниченная свариваемость: склонность к холодным трещинам."
    }
  },
  {
    "id": "s40kh", "name": "40Х", "gost": "ГОСТ 4543-2016",
    "source": "reference", "model": "reference",
    "quench": { "tMin": 850, "tMax": 870, "medium": "Масло" },
    "temper": { "cooling": "Вода / Масло", "curve": [[200, 54], [300, 49], [400, 44], [500, 37], [600, 30]] },
    "weld": {
      "electrode": "Э85 (ГОСТ 9467-75)", "wire": "Св-18ХГС (ГОСТ 2246-70)",
      "preheat": "250–350 °C",
      "pwht": { "tMin": 640, "tMax": 670, "required": true, "timing": "spec", "cooling": "медленно (до 50 °C/ч), с печью" },
      "note": "Ограниченная свариваемость."
    }
  },
  {
    "id": "s40khn", "name": "40ХН", "gost": "ГОСТ 4543-2016",
    "source": "ti", "model": "ti40khn",
    "docRef": "ТИ-40ХН-ТО-2026, ред. 5",
    "hardnessUnits": ["HRC"],
    "holeOptions": [{ "id": "wide", "label": "Широкое" }, { "id": "narrow", "label": "Узкое" }],
    "holeLabel": "Отверстие (втулка / кольцо)",
    "quench": { "tMin": 805, "tMax": 845, "medium": "ПАГ / вода→масло / масло — по Dэкв" },
    "temperZones": [
      { "id": "low", "tFrom": 180, "tTo": 220, "unit": "HRC", "hi": 54, "lo": 50, "status": "ok", "priority": 2,
        "label": "Низкий отпуск (износостойкость)", "cooling": "Масло или воздух", "timing": "low",
        "note": "σв ≈ 1650–1750 МПа, KCU ≈ 30–35 Дж/см²." },
      { "id": "forbid1", "tFrom": 220, "tTo": 400, "unit": "HRC", "hi": 49, "lo": 43, "status": "forbidden",
        "label": "Хрупкость I рода (п. 3.4 ТИ)" },
      { "id": "mid", "tFrom": 400, "tTo": 445, "unit": "HRC", "hi": 42, "lo": 39, "status": "ok", "priority": 2,
        "label": "Средний отпуск (упругий режим)", "cooling": "Подогретое масло / тёплая вода", "timing": "mid",
        "note": "σв ≈ 1300–1370 МПа, KCU ≈ 40–45 Дж/см²." },
      { "id": "trans", "tFrom": 445, "tTo": 470, "unit": "HRC", "hi": 38, "lo": 35, "status": "conditional", "priority": 1,
        "label": "Переходный (порог хрупкости II рода)", "cooling": "Вода или масло — обязательно", "timing": "mid", "maxHoldMin": 120,
        "note": "σв ≈ 1150–1250 МПа." },
      { "id": "gost", "tFrom": 500, "tTo": 540, "unit": "HRC", "hi": 34, "lo": 30, "status": "ok", "priority": 3,
        "label": "Норма ГОСТ 4543-2016 (табл. 8)", "cooling": "Вода или масло — строго, быстро", "timing": "mid",
        "note": "σв ≥ 980 МПа (факт. 1030–1080), KCU ≥ 69 Дж/см²." },
      { "id": "tough", "tFrom": 540, "tTo": 600, "unit": "HRC", "hi": 30, "lo": 25, "status": "ok", "priority": 2,
        "label": "Улучшение на вязкость", "cooling": "Вода или масло — быстро", "timing": "mid",
        "note": "σв ≈ 830–950 МПа, KCU ≈ 85–98. Не применять, если требуется σв ≥ 980 МПа." },
      { "id": "high", "tFrom": 600, "tTo": 660, "unit": "HRC", "hi": 25, "lo": 21, "status": "ok", "priority": 2,
        "label": "Высокий отпуск (на пластичность)", "cooling": "Вода/масло до 350 °C, затем воздух", "timing": "mid",
        "note": "KCU ≥ 98–110. Снятие напряжений, обрабатываемость." },
      { "id": "interop", "tFrom": 660, "tTo": 680, "unit": "HRC", "hi": 21, "lo": 18, "status": "interop", "priority": 1,
        "label": "Только межоперационный", "cooling": "Вода или масло — быстро", "timing": "mid",
        "note": "Смягчающий отпуск поковок под токарную обработку. Для готовых деталей — нет." }
    ],
    "weld": {
      "electrode": "Э85 (ГОСТ 9467-75)", "wire": "Св-18ХГС (ГОСТ 2246-70)",
      "preheat": "250–350 °C",
      "pwht": { "tMin": 600, "tMax": 650, "required": true, "timing": "ti",
        "cooling": "быстрое в воде/масле (ТИ п. 3.5); для сварных узлов согласовать с гл. металлургом" },
      "note": "Подогрев, электроды и режим ТО после сварки — справочные, в ТИ-40ХН их нет. Из ТИ: после наплавки перед закалкой обязателен ступенчатый нагрев 450–500 °C (25–35 мин); заварка трещин на 40ХН запрещена."
    }
  },
  {
    "id": "s40khn2ma", "name": "40ХН2МА", "gost": "ГОСТ 4543-2016",
    "source": "reference", "model": "reference",
    "quench": { "tMin": 850, "tMax": 870, "medium": "Масло" },
    "temper": { "cooling": "Вода / Масло", "curve": [[200, 50], [300, 47], [400, 42], [460, 38], [500, 36], [550, 33], [600, 30], [650, 27]] },
    "weld": {
      "electrode": "Э85 (ГОСТ 9467-75)", "wire": "Св-08ХМ (ГОСТ 2246-70)",
      "preheat": "300–400 °C",
      "pwht": { "tMin": 650, "tMax": 680, "required": true, "timing": "spec", "cooling": "медленно (до 50 °C/ч), с печью" },
      "note": "Ограниченная свариваемость, высокая склонность к трещинам."
    }
  },
  {
    "id": "s20kh13", "name": "20Х13", "gost": "ГОСТ 5632-2014",
    "source": "ti", "model": "ti20kh13",
    "docRef": "РТМ 20Х13, ред. 2.2",
    "hardnessUnits": ["HRC", "HB"],
    "holeOptions": [{ "id": "through", "label": "Сквозное" }, { "id": "blind", "label": "Глухое" }],
    "holeLabel": "Отверстие (втулка / кольцо)",
    "quench": { "tMin": 1000, "tMax": 1050, "medium": "Масло" },
    "temperZones": [
      { "id": "low", "tFrom": 200, "tTo": 280, "unit": "HRC", "hi": 47, "lo": 42, "status": "ok", "priority": 3,
        "label": "Низкий отпуск", "cooling": "Спокойный воздух", "timing": "low", "control": "HRC (ГОСТ 9013-59)",
        "note": "Снятие закалочных напряжений, макс. твёрдость и износостойкость (σв ≥ 1300 МПа)." },
      { "id": "forbid1", "tFrom": 280, "tTo": 450, "status": "forbidden",
        "label": "Хрупкость I рода (п. 3.1 РТМ)" },
      { "id": "z2", "tFrom": 450, "tTo": 550, "unit": "HRC", "hi": 46, "lo": 42, "status": "restricted", "priority": 1,
        "label": "Опасная зона II (хрупкость II рода, потеря коррозионной стойкости)", "cooling": "Масло или воздух",
        "timing": "high", "control": "HRC (ГОСТ 9013-59)", "permit": "п. 3.2",
        "timeNote": "Время для зоны 450–550 °C в РТМ не указано — принято как для высокого отпуска (1,5·s + 90).",
        "note": "Контроль ударной вязкости и коррозионной стойкости на образцах-свидетелях." },
      { "id": "trans", "tFrom": 550, "tTo": 600, "unit": "HRC", "hi": 40, "lo": 30, "status": "restricted", "priority": 1,
        "label": "Переходная зона (резкий спад твёрдости)", "cooling": "Масло (ускоренно)", "timing": "high",
        "control": "HRC (ГОСТ 9013-59)", "permit": "п. 3.3", "verify": true, "furnaceTol": 5,
        "note": "Единственный путь получить 30–40 HRC. Рекомендуется печь с допуском не хуже ±5 °C." },
      { "id": "hi600hrc", "tFrom": 600, "tTo": 650, "unit": "HRC", "hi": 30, "lo": 24, "status": "ok", "priority": 2,
        "label": "Высокий отпуск 600–650 °C (241–290 HB)", "cooling": "Масло или воздух", "timing": "high",
        "control": "HRC или HB (чистовые детали — HRC)" },
      { "id": "hi600hb", "tFrom": 600, "tTo": 650, "unit": "HB", "hi": 290, "lo": 241, "status": "ok", "priority": 2,
        "label": "Высокий отпуск 600–650 °C", "cooling": "Масло или воздух", "timing": "high",
        "control": "HB (ГОСТ 9012-59) или HRC для чистовых деталей",
        "note": "Улучшение на повышенную прочность (σв ≥ 750–830 МПа)." },
      { "id": "hi650", "tFrom": 650, "tTo": 680, "unit": "HB", "hi": 255, "lo": 225, "status": "ok", "priority": 2,
        "label": "Высокий отпуск св. 650 до 680 °C", "cooling": "Масло или воздух", "timing": "high", "verify": true,
        "control": "Только HB (ГОСТ 9012-59)", "note": "Промежуточный режим повышенной прочности." },
      { "id": "hi680", "tFrom": 680, "tTo": 720, "unit": "HB", "hi": 241, "lo": 207, "status": "ok", "priority": 3,
        "label": "Высокий отпуск св. 680 до 720 °C — основной цеховой режим", "cooling": "Масло или воздух", "timing": "high",
        "control": "Только HB (ГОСТ 9012-59); измерение по HRC запрещено",
        "note": "Под чистовую механообработку и высокую ударную вязкость (цель цеха 210–225 HB). Для поковок по ГОСТ 25054-81 допустимо 197–248 HB." },
      { "id": "hi720", "tFrom": 720, "tTo": 750, "unit": "HB", "hi": 215, "lo": 185, "status": "ok", "priority": 2,
        "label": "Высокий отпуск св. 720 до 750 °C (потолок отпуска)", "cooling": "Масло или воздух", "timing": "high", "verify": true,
        "control": "Только HB (ГОСТ 9012-59)", "note": "Максимальное смягчение при сохранении вязкости. Норма ГОСТ — до 207 HB." },
      { "id": "anneal", "tFrom": 750, "tTo": 780, "unit": "HB", "hi": 197, "lo": 150, "status": "ok", "priority": 0, "kind": "anneal",
        "label": "Подкритический отжиг св. 750 до 780 °C", "cooling": "С печью 30–50 °C/ч до 600 °C, далее воздух", "timing": "anneal",
        "control": "Только HB (ГОСТ 9012-59)", "maxSetpoint": 765,
        "note": "Размягчение поковок и проката перед закалкой. Выше 780 °C греть запрещено." }
    ],
    "weld": {
      "electrode": "Э-12Х13 / Э-06Х13Н (ГОСТ 10052-75)", "wire": "Св-12Х13 (ГОСТ 2246-70)",
      "preheat": "200–300 °C",
      "pwht": { "tMin": 680, "tMax": 720, "required": true, "timing": "ti",
        "cooling": "масло или воздух; охлаждение с печью и в воде запрещены (РТМ п. 3.4)" },
      "note": "Электроды, проволока и подогрев — справочные, в РТМ их нет. Температура и охлаждение ТО после сварки взяты из зоны высокого отпуска РТМ (680–720 °C)."
    }
  },
  {
    "id": "s12kh18n10t", "name": "12Х18Н10Т", "gost": "ГОСТ 5632-2014",
    "source": "reference", "model": "reference",
    "quench": null,
    "heatNote": "Закалка на мартенсит не применяется (аустенитная). Аустенизация 1050–1100 °C, охлаждение в воде/на воздухе.",
    "temper": null,
    "weld": {
      "electrode": "ЭА-400/10У, ЦЛ-11 (ГОСТ 10052-75)", "wire": "Св-04Х19Н11М3, Св-07Х18Н9ТЮ (ГОСТ 2246-70)",
      "preheat": "Не требуется (межслойная температура ≤ 150 °C)",
      "pwht": null,
      "note": "Хорошая свариваемость. Риск межкристаллитной коррозии — при необходимости стабилизирующий отжиг 870–900 °C."
    }
  }
]
